Repository: yuyouyu32/DSMID

# DSMID

**Paper Title:** ***From Small Data Modeling to Large Language Model Screening: A Dual-Strategy for Materials Intelligent Design***

The **Dual-Strategy Materials Intelligent Design Framework (DSMID)** is proposed to tackle the challenges of small data in materials intelligent design. By enhancing property prediction and efficiently screening experimental candidates, DSMID successfully identifies a new eutectic High Entropy Alloy with significantly improved plasticity and strength, providing a powerful solution for material intelligent design in data-constrained scenarios.

File: Data/UTS_HT_ALL.csv
Al,Co,Cr,Fe,Ni,Cu,Mn,cr,TAN,tAN,UTS,class
0.0909090909090909,0.1818181818181818,0.1818181818181818,0.1818181818181818,0.1818181818181818,0.1818181818181818,0.0,0.0,25,0.0,568.5,0
0.024,0.244,0.244,0.244,0.244,0.0,0.0,0.0,25,0.0,531.0,0
0.024,0.244,0.244,0.244,0.244,0.0,0.0,0.0,800,1.0,715.0,0
0.1111111111111111,0.2222222222222222,0.2222222222222222,0.2222222222222222,0.2222222222222222,0.0,0.0,0.0,25,0.0,714.0,0
0.1111111111111111,0.2222222222222222,0.2222222222222222,0.2222222222222222,0.2222222222222222,0.0,0.0,0.0,650,0.5,724.0,0
0.1111111111111111,0.2222222222222222,0.2222222222222222,0.2222222222222222,0.2222222222222222,0.0,0.0,0.0,650,1.0,915.0,0
0.1111111111111111,0.2222222222222222,0.2222222222222222,0.2222222222222222,0.2222222222222222,0.0,0.0,0.0,650,2.0,1060.0,0
0.1111111111111111,0.2222222222222222,0.2222222222222222,0.2222222222222222,0.2222222222222222,0.0,0.0,70.0,1200,1.0,783.0,0
0.0909090909090909,0.0,0.1818181818181818,0.1818181818181818,0.3636363636363636,0.1818181818181818,0.0,43.3,25,0.0,500.0,0
0.0588,0.2353,0.2353,0.2353,0.2353,0.0,0.0,0.0,25,0.0,526.0,0
0.0588,0.2353,0.2353,0.2353,0.2353,0.0,0.0,30.0,25,0.0,736.0,0
0.0588,0.2353,0.2353,0.2353,0.2353,0.0,0.0,50.0,25,0.0,936.0,0
0.0588,0.2353,0.2353,0.2353,0.2353,0.0,0.0,70.0,25,0.0,1141.0,1
0.0588,0.2353,0.2353,0.2353,0.2353,0.0,0.0,90.0,25,0.0,1479.0,1
0.0526,0.2105,0.2105,0.2632,0.2632,0.0,0.0,0.0,25,0.0,433.4,0
0.0526,0.2105,0.2105,0.2632,0.2632,0.0,0.0,13.3,25,0.0,449.7,0
0.0526,0.2105,0.2105,0.2632,0.2632,0.0,0.0,26.7,25,0.0,508.0,0
0.0526,0.2105,0.2105,0.2632,0.2632,0.0,0.0,40.0,25,0.0,591.5,0
0.0526,0.2105,0.2105,0.2632,0.2632,0.0,0.0,60.0,25,0.0,645.6,0
0.0526,0.2105,0.2105,0.2632,0.2632,0.0,0.0,80.0,25,0.0,702.0,0
0.08,0.17,0.17,0.17,0.33,0.08,0.0,0.0,25,0.0,459.0,0
0.1428857114288571,0.1428857114288571,0.2856714328567143,0.1428857114288571,0.2856714328567143,0.0,0.0,0.0,25,0.0,1330.0,1
0.1666833316668333,0.1666833316668333,0.1666833316668333,0.1666833316668333,0.3332666733326667,0.0,0.0,0.0,25,0.0,1076.0,1
0.1613,0.1613,0.1613,0.1613,0.3547999999999999,0.0,0.0,0.0,25,0.0,1120.0,1
0.1639163916391639,0.1639163916391639,0.1639163916391639,0.1639163916391639,0.3443344334433443,0.0,0.0,0.0,25,0.0,1046.0,0
0.1639163916391639,0.1639163916391639,0.1639163916391639,0.1639163916391639,0.3443344334433443,0.0,0.0,8.0,25,0.0,1145.0,1
0.1639163916391639,0.1639163916391639,0.1639163916391639,0.1639163916391639,0.3443344334433443,0.0,0.0,0.0,25,0.0,1155.0,1
0.1666666666666666,0.1666666666666666,0.1666666666666666,0.1666666666666666,0.1666666666666666,0.1666666666666666,0.0,0.0,25,0.0,790.0,0
0.1249750049990002,0.21875624875025,0.21875624875025,0.21875624875025,0.21875624875025,0.0,0.0,0.0,25,0.0,930.0,0
0.125,0.175,0.175,0.35,0.175,0.0,0.0,0.0,25,0.0,1245.0,1
0.1667,0.0,0.1667,0.3333,0.3333,0.0,0.0,0.0,25,0.0,1228.0,1
0.0,0.2,0.2,0.0,0.2,0.2,0.2,0.0,25,0.0,742.0,0
0.0,0.266,0.254,0.244,0.236,0.0,0.0,0.0,25,0.0,410.2,0
0.0,0.266,0.254,0.244,0.236,0.0,0.0,0.0,25,0.0,398.0,0
0.0,0.266,0.254,0.244,0.236,0.0,0.0,0.0,25,0.0,371.0,0
0.0,0.2,0.2,0.2,0.2,0.0,0.2,60.0,800,1.0,763.0,0
0.0,0.09,0.07,0.0,0.23,0.36,0.25,0.0,25,0.0,700.0,0
0.0,0.2,0.2,0.2,0.2,0.0,0.2,0.0,25,0.0,467.0,0
0.0,0.2,0.2,0.2,0.2,0.0,0.2,0.0,25,0.0,684.0,0
0.19,0.2,0.0,0.2,0.41,0.0,0.0,0.0,25,0.0,1103.0,1
0.0,0.0,0.143,0.143,0.357,0.357,0.0,0.0,25,0.0,608.0,0
0.0,0.0,0.1333133313331333,0.1333133313331333,0.3333333333333333,0.3333333333333333,0.0667066706670667,0.0,25,0.0,595.3,0
0.0,0.0,0.125,0.125,0.3125,0.3125,0.125,0.0,25,0.0,621.9,0
0.0,0.0,0.1176117611761176,0.1176117611761176,0.2941294129412941,0.2941294129412941,0.1765176517651764,0.0,25,0.0,622.4,0
0.0,0.0,0.1110999999999999,0.1110999999999999,0.2778,0.2778,0.2221999999999999,0.0,25,0.0,676.0,0
0.0,0.0,0.1052789442111577,0.1052789442111577,0.2631473705258949,0.2631473705258949,0.2631473705258949,0.0,25,0.0,699.6,0
0.0,0.0,0.1,0.1,0.25,0.25,0.3,0.0,25,0.0,635.7,0
0.0,0.0,0.0952095209520952,0.0952095209520952,0.2381238123812381,0.2381238123812381,0.3333333333333333,0.0,25,0.0,581.0,0
0.075,0.0,0.06,0.4039999999999999,0.113,0.0,0.348,0.0,25,0.0,381.0,0
0.0,0.0825,0.0825,0.67,0.0825,0.0,0.0825,0.0,25,0.0,625.0,0
0.071,0.286,0.0,0.286,0.286,0.0,0.071,0.0,25,0.0,483.9,0
0.071,0.286,0.0,0.286,0.286,0.0,0.071,70.0,25,0.0,1029.6,0
0.071,0.286,0.0,0.286,0.286,0.0,0.071,70.0,900,1.0,651.0,0
0.0,0.2,0.0,0.2,0.2,0.2,0.2,0.0,25,0.0,475.0,0
0.0,0.25,0.0,0.25,0.25,0.25,0.0,0.0,25,0.0,480.0,0
0.1228122812281228,0.1754175417541754,0.1754175417541754,0.3509350935093509,0.1754175417541754,0.0,0.0,0.0,25,0.0,1223.0,1
0.13,0.2,0.235,0.2,0.235,0.0,0.0,0.0,25,0.0,1010.0,0
0.105,0.2,0.2475,0.2,0.2475,0.0,0.0,0.0,25,0.0,790.0,0
0.155,0.2,0.2225,0.2,0.2225,0.0,0.0,0.0,25,0.0,368.0,0
0.18,0.2,0.21,0.2,0.21,0.0,0.0,0.0,25,0.0,592.0,0
0.1639999999999999,0.1639999999999999,0.1639999999999999,0.1639999999999999,0.344,0.0,0.0,0.0,25,0.0,1050.0,0
0.1639999999999999,0.1639999999999999,0.1639999999999999,0.1639999999999999,0.344,0.0,0.0,90.0,25,0.0,1800.0,2
0.1639999999999999,0.1639999999999999,0.1639999999999999,0.1639999999999999,0.344,0.0,0.0,90.0,800,1.0,1200.0,1
0.141,0.0,0.06,0.282,0.188,0.0,0.3289999999999999,0.0,25,0.0,931.0,0
0.141,0.0,0.06,0.282,0.188,0.0,0.3289999999999999,65.0,25,0.0,1521.0,1
0.141,0.0,0.06,0.282,0.188,0.0,0.3289999999999999,65.0,1000,1.0,868.0,0
0.0909090909090909,0.1818181818181818,0.1818181818181818,0.1818181818181818,0.3636363636363636,0.0,0.0,0.0,25,0.0,477.1,0
0.0909090909090909,0.1818181818181818,0.1818181818181818,0.1818181818181818,0.3636363636363636,0.0,0.0,50.0,25,0.0,1177.0,1
0.0909090909090909,0.1818181818181818,0.1818181818181818,0.1818181818181818,0.3636363636363636,0.0,0.0,50.0,900,2.0,1145.0,1
0.0909090909090909,0.1818181818181818,0.1818181818181818,0.1818181818181818,0.3636363636363636,0.0,0.0,50.0,1000,2.0,733.7,0
0.0909090909090909,0.1818181818181818,0.1818181818181818,0.1818181818181818,0.3636363636363636,0.0,0.0,50.0,1100,2.0,546.5,0
0.0,0.193,0.213,0.1939999999999999,0.193,0.0,0.207,0.0,25,0.0,496.0,0
0.046,0.193,0.209,0.191,0.18,0.0,0.181,0.0,25,0.0,503.0,0
0.07,0.186,0.186,0.186,0.186,0.0,0.186,0.0,25,0.0,529.0,0
0.076,0.182,0.2,0.183,0.177,0.0,0.182,0.0,25,0.0,648.0,0
0.093,0.18,0.19,0.175,0.178,0.0,0.184,0.0,25,0.0,735.0,0
0.104,0.176,0.19,0.174,0.176,0.0,0.18,0.0,25,0.0,999.0,0
0.119,0.171,0.179,0.176,0.176,0.0,0.179,0.0,25,0.0,1172.0,1
0.0,0.25,0.25,0.25,0.0,0.0,0.25,0.0,25,0.0,795.0,0
0.0,0.225,0.225,0.225,0.1,0.0,0.225,0.0,25,0.0,450.0,0
0.1917,0.1780999999999999,0.1827,0.1802,0.2673,0.0,0.0,0.0,25,0.0,1150.0,1
0.1613,0.1635,0.1775,0.1661,0.3315999999999999,0.0,0.0,0.0,25,0.0,1130.0,1
0.165,0.151,0.156,0.155,0.373,0.0,0.0,0.0,25,0.0,900.0,0
0.142871425714857,0.142871425714857,0.142871425714857,0.142871425714857,0.4285142971405719,0.0,0.0,0.0,25,0.0,810.0,0
0.1455,0.1125,0.1229,0.1369999999999999,0.4821,0.0,0.0,0.0,25,0.0,660.0,0
0.13,0.0,0.0,0.36,0.18,0.0,0.33,0.0,25,0.0,578.0,0
0.0697860427914417,0.2325534893021395,0.2325534893021395,0.2325534893021395,0.2325534893021395,0.0,0.0,90.0,1150,1.0,410.0,0
0.0697860427914417,0.2325534893021395,0.2325534893021395,0.2325534893021395,0.2325534893021395,0.0,0.0,90.0,1150,0.083333333,550.0,0
0.0697860427914417,0.2325534893021395,0.2325534893021395,0.2325534893021395,0.2325534893021395,0.0,0.0,90.0,1150,0.033333333,589.0,0
0.0,0.2,0.2,0.2,0.2,0.0,0.2,0.0,25,0.0,530.0,0
